Repository: nelsongt/mfiaDLTS

Note: If interested in testing python version with gui, beta is here: https://github.com/nelsongt/mfiaDLTS2

**To Download**: Go to [releases page](https://github.com/nelsongt/mfiaDLTS/releases), current version is v1.1. Master branch is not always in a working state. Highly recommend updating to v1.1 if using older version.

Introduction
------------

This is a collection of tools I have developed over the course of my PhD for performing Deep Level Transient Spectroscopy (DLTS) using a Zurich Instruments MFIA. The tools are not in the most user friendly state, but this code is the most complete open-source DLTS implementation that I am aware of. I will continue to update the tools as they are actively used at the RIT lab.

I developed my own code and built a custom DLTS setup after using two commercial DLTS solutions. I settled on the MFIA, which did not have any publically available (there is labview code used at IFPAN and also University of Oslo) DLTS software specifically built for it at the time,  as my capacitance meter. The primary drive for this work was to build an affordable, modern DLTS system with the power and flexibility that comes with having one's own source code. For example, with minimal modification one could use this code to automatically perform DLTS experiments with different pulse widths without having to repeat the temperature scan. Eg. on each temp. step, measure a transient then change pulse width and measure again, repeatedly, then move on to next temp. step. In this way, the activation energy of the trap cross-section can be extracted without much effort. Similarly, one could do depth-profiling by changing the pulse height in an automated fashion. The possibilities are almost endless because of the variety of DLTS measurements that exist and the many niche requirements of particular samples.

More about the development of these tools and some of the results can be read about in my dissertation: https://scholarworks.rit.edu/theses/10100/

There is a DLTS introduction also included on this github site, see DLTSBackground.pdf. I plan to continue to update this DLTS theory manual that is to accompany the code. A wiring diagram and a walkthrough of using the software are also provided as pdf files.

The data files are compatible with the LDLTS software database, so that Laplace DLTS can be performed if required (requires purchasing a license to use the algorithms): http://info.ifpan.edu.pl/Dodatki/WordPress/laplacedlts/

-George Nelson, 2019 (gtn1425@rit.edu)

#### AcquireData

To take data, make sure that the software dependencies are installed correctly. You will then need to wire the MFIA properly, for this reference the wiring diagram pdf file. To summarize:

-Connect sample leads to MFIA in 2-wire mode.

-Connect a BNC cable from Aux Out 1 of MFIA to Aux Input 1. This is for pulse generation. See: https://www.zhinst.com/blogs/tim/2018/08/22/square-pulse-c-v-measurements-for-dlts-on-the-mfia/

-Connect a BCN cable from Aux Out 2 to Trigger In 1 (on back of MFIA). This is for hardware triggering. See: https://www.zhinst.com/blogs/tim/2018/12/19/gated-data-transfer-for-increased-data-sampling-rate-on-the-mfia-and-mfli/

-Connect ethernet cable from MFIA to PC. PC and cable must be gigabit or better.

To run software to collect transients, view the walkthrough pdf file. Summary is here:

Open CDLTS_Main.m in AcquireData folder. In this file, you will setup the experiment variables like temperature range and temperature step and sample biasing and pulsing. You will also describe the sample with a name and other key parameters. Temperature scans can go from low->high or high->low. After the experiment is over, the temperature will be set to the idle temperature parameter value you set.

Temperature stabilization is described in the walkthrough pdf file though it should be intuitive once you try it out.

Once setup, start the program and the output will make sure the MFIA and the lakeshore are working and configure them. After that, the temperature will be stabilized at the first temp step. Once the temperature is stable, the MFIA will be asked for data using its DAQ module. The code is setup to record data using a hardware trigger, where the voltage pulse is used as the trigger. Individual transients are recorded at the 'sampling rate' for a length of time determined by the 'individual transient sampling period'. The total number of transients recorded is determined by the 'sampling time', which is the total time you want to take data for each temperature point. Then, however many transients collected during that 'sampling time' are averaged. Finally, the averaged data is saved to disk before moving to the next temperature.

The scan process in time is: Temp set point ----- wait for temperature of cryostate to reach set point -----  temperature set wait time ----- record transients for sampling time ---- write file to disk ---- new temp set point, start over

File: AcquireData/Isothermal_Anneal.m
%%%% MFIA CDLTS %%%%  Author:  George Nelson 2019

%%% Init %%%
% Set sample info
sample.user = 'George';
sample.material = 'In0.53Ga0.47As';
sample.name = 'GAP500-3_Pre';
sample.area = '0.00196';  % mm^2
sample.comment = 'Stage 3 25s 1.0MHz 125mV 4rej';
sample.save_folder = strcat('.\data\',sample.name,'_',datestr(now,'mm-dd-yyyy-HH-MM-SS'));  % folder data will be saved to, uses timecode so no overwriting happens

%cv_doping = 1e15;       % 1/cm^3, TODO

% Set DLTS experiment parameters
mfia.sample_time = 25;     % sec, length to sample each temp point, determines speed of scan and SNR
mfia.ss_bias = 2.0;       % V, steady-state bias
mfia.pulse_height = -1.8;   % V, bias applied by pulse generator, absolute bias during pulse is ss_bias+pulse_bias
mfia.full_period = 0.153;  % s, length of single experiment in time (must be longer than trns_length+pulse_width)
mfia.trns_length = 0.150;  % s, amount of transient sampled and saved
mfia.pulse_width = 0.002;   % s, length of pulse in time

% Set temperature parameters
temp_init = 95;           % K, Initial DLTS temperature
temp_step = 1;           % K, Capture transient each temp5 step
temp_final = 320;           % K, DLTS ending temperature
temp_idle = 50;           % K, Temp to set after experiment is over
temp_stability = 0.10;      % K, Sets how close to the setpoint the temperature must be before collecting data (set point +- stability)
time_stability = 5;       % s, How long must temperature be within temp_stability before collecting data, tests if PID settings overshoot set point, also useful if actual sample temp lags sensor temp

% Set MFIA Parameters
mfia.time_constant = 2.4e-6; % us, lock in time constant, GN suggests 2.4e-6
mfia.ac_freq = 1.0e6;        % Hz, lock in AC frequency, GN suggests 1MHz
mfia.ac_ampl = 0.125;         % V, lock in AC amplitude, GN suggests ~100 mV for good SNR
mfia.sample_rate = 107143;   % Hz, sampling rate Hz, for CDLTS use 53571 or 107143 or 214286

% Setup PATH
addpath(genpath('.\lakeshore'))		% point to lakeshore driver
addpath(genpath('.\LabOneMatlab'))  % point to LabOneMatlab drivers
ziAddPath % ZI instrument driver load

%%% END INIT %%%

%%% MAIN %%%
% Check for and initialize lakeshore 331
if LAKESHORE_INIT()==0
    return;
end
% Check for and initialize MFIA
device = MFIA_INIT(mfia);

% Main loop
current_temp = temp_init;
current_num = 0;
steps = ceil(abs(temp_init - temp_final)/temp_step);
while current_num <= steps
    cprintf('blue', 'Waiting for set point (%3.2f)...\n',current_temp);
    SET_TEMP(current_temp,temp_stability,time_stability); % Wait for lakeshore to reach set temp;
    
    cprintf('blue', 'Capturing transient...\n');
    temp_before = sampleSpaceTemperature;
    %[timestamp, sampleCap] = MFIA_CAPACITANCE_POLL(device,mfia);
    [timestamp, sampleCap] = MFIA_CAPACITANCE_DAQ(device,mfia);
    temp_after = sampleSpaceTemperature;
    cprintf('green', 'Finished transient for this temperature.\n');
    avg_temp = (temp_before + temp_after) / 2;
    
    % Find the amount of data loss, if more than a few percent lower duty cycle or lower sampling rate
    dataloss = sum(sum(isnan(sampleCap)))/(size(sampleCap,1)*size(sampleCap,2));
    if dataloss
        cprintf('systemcommands', 'Warning: %1.1f%% data loss detected.\n',100*dataloss);
    end
    
    %avg_trnst = MFIA_TRANSIENT_AVERAGER_POLL(sampleCap,mfia);
    avg_trnst = MFIA_TRANSIENT_AVERAGER_DAQ(sampleCap,mfia);
    
    cprintf('blue', 'Saving transient...\n');
    TRANSIENT_FILE(sample,mfia,current_num,current_temp,avg_temp,avg_trnst);

    if temp_init > temp_final
        current_temp = current_temp - temp_step;    % Changes +/- for up vs down scan
    elseif temp_init < temp_final
        current_temp = current_temp + temp_step;
    end
    current_num = current_num + 1;
end

cprintf('blue', 'Finished data collection, returning to idle temp.\n');
SET_TEMP(temp_idle,temp_stability,time_stability); % Wait for lakeshore to reach set temp;
cprintf('green', 'All done.\n');


%%% END MAIN %%%
